Repository: Patchino76/excel_processors

File: processed_dispatcher_data_2025_en.csv (part 1 of 3)
date,shift,dispatcher,daily_ore_fed,warehouse_2_status,crushed_ore_sst,ore_to_int_bunkers,int_bunkers_status,processed_ore_mfc,processed_ore_moisture,dry_processed_ore,granodiorites,dikes,schists,pulp_density,cu_content_in_ores,adjusted_cu_content_in_ores,cu_content_in_waste,cu_metal_in_waste,cu_metal_in_concentrate,tech_extraction,load_extraction,extracted_cu_concentrate,cu_concentrate_moisture,cu_metal_in_concentrate_chem,liter_weight_in_thickener,timestamp,original_sheet
01.01.2025,1,Димитър Цончев,15768.0,1.0,15694.0,17126.0,6.1,15129.0,0.079,13934,0.559,0.399,0.042,0.37,0.00248,0.0027201060714798,0.0003,4.180199999999999,34.91019,0.880280883431085,0.8910185806387161,180.0,0.083,33.91983,1.55,2025-01-01 06:00:00,Януари 
01.01.2025,2,Георги Томов,18500.0,2.0,14303.0,15594.0,6.2,15357.0,0.085,14052,0.709,0.243,0.048,0.36,0.00262,0.0027337537361229,0.00031,4.35612,34.683074999999995,0.8829430659077666,0.8878968739168682,175.0,0.085,34.9552875,1.55,2025-01-01 14:00:00,Януари 
01.01.2025,3,Николинка Мутафова,17022.0,0.0,15083.0,16438.0,5.8,15521.0,0.095,14047,0.733,0.189,0.078,0.38,0.00243,0.002610197636506,0.0003,4.214099999999999,33.427676100000006,0.8777640221465663,0.8863359967202429,169.0,0.083,33.024746300000004,1.55,2025-01-01 22:00:00,Януари 
02.01.2025,1,Димитър Цончев,5711.0,0.0,11636.0,12562.0,7.0,16160.0,0.087,14754,0.627,0.323,0.05,0.38,0.00237,0.0025798108174054,0.00029,4.27866,34.963315200000004,0.8788148401530945,0.8888213594700384,176.0,0.082,35.1571968,1.6,2025-01-02 06:00:00,Януари 
02.01.2025,2,Иванка Копаранска,18500.0,3.0,14132.0,15743.0,6.7,16138.0,0.082,14815,0.591,0.349,0.06,0.37,0.0024,0.0024893922105973,0.00028,4.148199999999999,32.977560000000004,0.88448522106309,0.8886887856345101,168.0,0.087,33.8365104,1.6,2025-01-02 14:00:00,Януари 
02.01.2025,3,Николинка Мутафова,20214.0,0.0,16348.0,17496.0,6.4,16211.0,0.083,14865,0.696,0.228,0.076,0.39,0.00229,0.0024921886982845,0.00028,4.1622,33.020886000000004,0.8788611855718208,0.8887984421246554,166.0,0.085,34.068927,1.6,2025-01-02 22:00:00,Януари 
03.01.2025,1,Димитър Цончев,3899.0,0.0,8147.0,9962.0,8.5,16143.0,0.076,14916,0.596,0.378,0.026,0.39,0.00244,0.0026126926253687,0.00028,4.17648,34.5172616,0.886418301849632,0.8940038818510752,178.0,0.084,35.0227104,1.58,2025-01-03 06:00:00,Януари 
03.01.2025,2,Иванка Копаранска,20366.0,2.0,14795.0,16667.0,7.8,16116.0,0.079,14843,0.614,0.359,0.027,0.39,0.00247,0.002748933706124,0.00027,4.00761,36.7599364,0.8918305468115847,0.9029355128274568,191.0,0.087,36.7599364,1.6,2025-01-03 14:00:00,Януари 
03.01.2025,3,Цвета Владова,17375.0,1.0,16111.0,17673.0,7.5,16130.0,0.086,14743,0.54,0.397,0.063,0.39,0.00236,0.0026690903615275,0.00027,3.98061,35.6675704,0.8867036562721625,0.8999784901758339,181.0,0.086,35.6179402,1.6,2025-01-03 22:00:00,Януари 
04.01.2025,1,Георги Томов,12100.0,0.0,15839.0,17263.0,7.0,16115.0,0.082,14794,0.581,0.366,0.053,0.39,0.00245,0.0025011805326483,0.00028,4.14232,32.9987952,0.886873597606582,0.8892201467307779,168.0,0.083,32.8601448,1.55,2025-01-04 06:00:00,Януари 
04.01.2025,2,Иванка Копаранска,19265.0,2.0,15284.0,17470.0,6.7,16166.0,0.085,14792,0.638,0.301,0.061,0.38,0.00245,0.002682605083829,0.00028,4.14176,35.993304,0.8868328135872787,0.8967693548035198,177.0,0.084,36.4634868,1.6,2025-01-04 14:00:00,Януари 
04.01.2025,3,Цвета Владова,17875.0,1.0,15652.0,17476.0,6.2,16148.0,0.082,14824,0.724,0.255,0.021,0.39,0.0025,0.002866057690232,0.00028,4.15072,38.5839616,0.8891441192711211,0.9034749154263392,194.0,0.086,37.5555288,1.6,2025-01-04 22:00:00,Януари 
05.01.2025,1,Георги Томов,12600.0,0.0,15540.0,17368.0,6.0,16152.0,0.079,14876,0.723,0.254,0.022,0.39,0.00248,0.0025649009478354,0.00029,4.31404,35.3346693,0.8842424228935668,0.8881705500759235,177.0,0.083,35.2048221,1.65,2025-01-05 06:00:00,Януари 
05.01.2025,2,Николинка Мутафова,18255.0,2.0,15522.0,17479.0,5.5,16149.0,0.086,14760,0.686,0.235,0.079,0.38,0.00258,0.0027512119241192,0.00029,4.2804,35.938144,0.8888110075252412,0.8958024517115662,184.0,0.08,36.242848,1.65,2025-01-05 14:00:00,Януари 
05.01.2025,3,Цвета Владова,17795.0,1.0,15273.0,16953.0,5.6,16101.0,0.078,14845,0.528,0.334,0.138,0.39,0.00245,0.00283497289323,0.00029,4.30505,38.5417472,0.8828091910456144,0.8989284247536224,194.0,0.087,38.50632280000001,1.6,2025-01-05 22:00:00,Януари 
06.01.2025,1,Георги Томов,5200.0,0.0,9029.0,10313.0,7.5,16161.0,0.084,14803,0.552,0.326,0.122,0.39,0.00255,0.0027238132743362,0.00029,4.29287,36.0620337,0.8874983544200977,0.8947666571625743,187.0,0.083,35.9762942,1.55,2025-01-06 06:00:00,Януари 
06.01.2025,2,Николинка Мутафова,19655.0,2.0,14497.0,15896.0,7.4,16300.0,0.091,14817,0.726,0.192,0.082,0.38,0.00239,0.0025750728757508,0.00029,4.29693,34.598419199999995,0.8798229670119808,0.8885809367691355,172.0,0.084,35.622507199999994,1.6,2025-01-06 14:00:00,Януари 
06.01.2025,3,Димитър Цончев,16170.0,1.0,14228.0,16477.0,7.5,16309.0,0.075,15086,0.681,0.252,0.067,0.38,0.00244,0.002410346307835,0.00029,4.37494,32.9313908,0.8822933765375516,0.8808630715659208,161.0,0.084,34.4798888,1.6,2025-01-06 22:00:00,Януари 
07.01.2025,1,Иванка Копаранска,5400.0,0.0,13089.0,14605.0,7.7,16230.0,0.081,14915,0.586,0.37,0.044,0.38,0.00256,0.0028129760509554,0.0003,4.4745,38.30153560000001,0.8840212802373345,0.8946014102099358,191.0,0.086,38.388822600000005,1.68,2025-01-07 06:00:00,Януари 
07.01.2025,2,Николинка Мутафова,20335.0,4.0,14258.0,15584.0,7.8,16415.0,0.078,15135,0.73,0.183,0.087,0.39,0.00255,0.0025084224380574,0.0003,4.5405,33.686083200000006,0.8835638555513697,0.881620627649848,168.0,0.084,35.1018528,1.6,2025-01-07 14:00:00,Януари 
07.01.2025,3,Димитър Цончев,20965.0,1.0,15004.0,17496.0,7.5,16322.0,0.075,15098,0.582,0.344,0.074,0.39,0.00258,0.00268558358723,0.0003,4.5294,37.3649598,0.8849483204134366,0.8895723964494239,189.0,0.086,40.0252482,1.6,2025-01-07 22:00:00,Януари 
08.01.2025,1,Иванка Копаранска,4597.0,0.0,9978.0,11331.0,8.7,15098.0,0.08,13890,0.739,0.227,0.034,0.37,0.00264,0.002684886537077,0.00031,4.3059,33.391162,0.8838507400299656,0.8858323729861929,170.0,0.086,33.779612,1.6,2025-01-08 06:00:00,Януари 
08.01.2025,2,Цвета Владова,22298.0,1.0,14760.0,15659.0,8.0,15036.0,0.09,13683,0.694,0.218,0.088,0.39,0.00254,0.00287543119199,0.00031,4.24173,35.34713,0.879208768431843,0.8934753601360463,179.0,0.09,36.97603,1.6,2025-01-08 14:00:00,Януари 
08.01.2025,3,Димитър Цончев,15855.0,1.0,14704.0,16400.0,7.7,15000.0,0.079,13815,0.683,0.21,0.107,0.39,0.00264,0.0027607391675714,0.00031,4.28265,34.4193696,0.8838549126781398,0.8890192336824883,176.0,0.087,35.078190400000004,1.6,2025-01-08 22:00:00,Януари 
09.01.2025,1,Иванка Копаранска,3349.0,0.0,13259.0,14984.0,7.3,14929.0,0.081,13720,0.595,0.242,0.163,0.4,0.0027,0.002728486377551,0.00033,4.5276,32.3747536,0.8791411075027585,0.8803970071141778,167.0,0.089,34.367748299999995,1.6,2025-01-09 06:00:00,Януари 
09.01.2025,2,Цвета Владова,19106.0,3.0,13973.0,15076.0,7.3,14863.0,0.085,13600,0.536,0.287,0.177,0.39,0.00254,0.0030947345514705,0.00032,4.352,38.4086318,0.8753407671681744,0.8979820692385859,199.0,0.087,38.0452578,1.6,2025-01-09 14:00:00,Януари 
09.01.2025,3,Димитър Цончев,19695.0,1.0,14726.0,16400.0,6.7,14948.0,0.083,13707,0.51,0.308,0.182,0.39,0.00241,0.0024994236521485,0.00032,4.38624,31.027392000000003,0.8685284344277818,0.8733370752077845,160.0,0.087,30.09248,1.6,2025-01-09 22:00:00,Януари 
10.01.2025,1,Николинка Мутафова,5564.0,0.0,9982.0,11529.0,7.8,14993.0,0.079,13809,0.557,0.317,0.126,0.39,0.00243,0.0026179841407777,0.00032,4.418880000000001,33.250589,0.8696088672972918,0.879141537332559,170.0,0.089,32.816953000000005,1.6,2025-01-10 06:00:00,Януари 
10.01.2025,2,Иванка Копаранска,20041.0,3.0,16579.0,17517.0,7.7,15965.0,0.073,14800,0.555,0.337,0.108,0.39,0.00233,0.0026222011891891,0.00031,4.588,34.6045392,0.8681970851058715,0.883058507694189,176.0,0.091,34.844515200000004,1.65,2025-01-10 14:00:00,Януари 
10.01.2025,3,Цвета Владова,18200.0,1.0,14162.0,15887.0,7.6,16199.0,0.074,15000,0.556,0.256,0.188,0.39,0.00221,0.0022095799999999,0.00031,4.65,29.1507312,0.8609561811947378,0.8609578293285731,148.0,0.094,28.7216496,1.6,2025-01-10 22:00:00,Януари 
11.01.2025,1,Николинка Мутафова,15275.0,0.0,16248.0,18637.0,6.8,16541.0,0.085,15135,0.574,0.312,0.114,0.39,0.00233,0.0024094586058804,0.00032,4.8432,32.276608,0.8639314316054284,0.8684936371242876,163.0,0.09,32.113445000000006,1.55,2025-01-11 06:00:00,Януари 
11.01.2025,2,Димитър Цончев,20070.0,3.0,17197.0,18637.0,6.6,16951.0,0.072,15731,0.564,0.309,0.127,0.39,0.00234,0.0023402953404106,0.00033,5.19123,32.802952000000005,0.8602659320297268,0.8603319841246827,164.0,0.09,31.86274,1.6,2025-01-11 14:00:00,Януари 
11.01.2025,3,Цвета Владова,17200.0,1.0,14350.0,16753.0,6.5,17151.0,0.078,15813,0.682,0.228,0.09,0.4,0.0025,0.0023766859419465,0.0003,4.7439,34.3964448,0.8811972789115646,0.8750190980918906,171.0,0.089,32.7919005,1.6,2025-01-11 22:00:00,Януари 
12.01.2025,1,Николинка Мутафова,12900.0,0.0,15224.0,16379.0,6.8,16856.0,0.093,15288,0.575,0.32,0.105,0.38,0.00269,0.0027329851844583,0.00033,5.04504,37.260443,0.8786377921115063,0.8805889789776141,185.0,0.087,37.7502675,1.65,2025-01-12 06:00:00,Януари 
12.01.2025,2,Димитър Цончев,18900.0,1.0,13977.0,15741.0,7.0,16562.0,0.083,15187,0.562,0.337,0.101,0.39,0.00264,0.0028309584381378,0.00034,5.1635800000000005,39.2706498,0.872572389953911,0.8813255607176617,197.0,0.086,38.0642612,1.6,2025-01-12 14:00:00,Януари 
12.01.2025,3,Иванка Копаранска,13800.0,0.0,14487.0,16160.0,6.9,16248.0,0.077,14997,0.508,0.393,0.099,0.39,0.00258,0.002743150736814,0.00033,4.94901,37.4472016,0.87338315952548,0.8810470443598697,184.0,0.089,38.050648,1.6,2025-01-12 22:00:00,Януари 
13.01.2025,1,Цвета Владова,6000.0,0.0,10244.0,10656.0,8.1,14831.0,0.083,13600,0.676,0.274,0.05,0.4,0.00256,0.0030685582058823,0.00033,4.488,37.7365308,0.87243470693194,0.893849663526568,194.0,0.094,39.3359832,1.7,2025-01-13 06:00:00,Януари 
13.01.2025,2,Димитър Цончев,20100.0,2.0,13300.0,14731.0,8.0,14710.0,0.076,13592,0.572,0.355,0.073,0.39,0.00255,0.0025976801795173,0.00033,4.48536,31.354720500000003,0.8719087028109953,0.8743105533129925,159.0,0.095,31.0093725,1.6,2025-01-13 14:00:00,Януари 
13.01.2025,3,Иванка Копаранска,15200.0,1.0,13294.0,15162.0,7.5,14678.0,0.08,13504,0.536,0.38,0.084,0.39,0.00248,0.0026693658915876,0.00032,4.321280000000001,33.006319500000004,0.8722416686080287,0.8814606937791636,165.0,0.087,32.750223000000005,1.6,2025-01-13 22:00:00,Януари 
14.01.2025,1,Цвета Владова,3500.0,0.0,12758.0,13140.0,7.8,14500.0,0.091,13181,0.625,0.294,0.081,0.39,0.00252,0.0027945876033684,0.00032,4.21792,33.160160000000005,0.874287564018081,0.8868042994230287,166.0,0.092,33.732926400000004,1.6,2025-01-14 06:00:00,Януари 
14.01.2025,2,Георги Томов,19400.0,2.0,12071.0,13150.0,8.0,14327.0,0.077,13224,0.636,0.266,0.098,0.39,0.00251,0.0027480936176648,0.00031,4.09944,33.455142,0.8777280179432143,0.888490678248632,166.0,0.086,32.90893560000001,1.6,2025-01-14 14:00:00,Януари 
14.01.2025,3,Иванка Копаранска,18000.0,0.0,12333.0,14405.0,6.2,9505.0,0.08,8745,0.67,0.276,0.054,0.37,0.00228,0.0030276878216123,0.00029,2.53605,23.361684,0.8739930633481225,0.90541629083445,120.0,0.089,25.209192,1.55,2025-01-14 22:00:00,Януари 
15.01.2025,1,Цвета Владова,3100.0,0.0,11298.0,12084.0,5.7,10762.0,0.082,9880,0.628,0.319,0.053,0.37,0.00236,0.0026976164574898,0.00028,2.7664,20.5224374,0.8826797153866156,0.8973609529960042,122.0,0.099,24.897333,1.7,2025-01-15 06:00:00,Януари 
15.01.2025,2,Георги Томов,24500.0,1.0,14042.0,15864.0,5.9,15475.0,0.079,14252,0.669,0.252,0.079,0.4,0.00266,0.0026016851810272,0.00031,4.41812,32.864349600000004,0.8847634833426891,0.8821555464623637,172.0,0.091,33.1145064,1.6,2025-01-15 14:00:00,Януари 
15.01.2025,3,Николинка Мутафова,12835.0,0.0,14570.0,15546.0,6.1,15647.0,0.082,14364,0.628,0.313,0.059,0.4,0.00272,0.0026727697577276,0.00032,4.596480000000001,34.096361400000006,0.88366755585743,0.8815972348442829,174.0,0.089,35.824164,1.58,2025-01-15 22:00:00,Януари 
16.01.2025,1,Димитър Цончев,4231.0,0.0,8719.0,9888.0,7.8,15772.0,0.078,14542,0.627,0.311,0.062,0.4,0.00272,0.0026985770870581,0.00032,4.653440000000001,35.292834,0.8836638936380569,0.8827552312651078,180.0,0.091,35.865504,1.6,2025-01-16 06:00:00,Януари 
16.01.2025,2,Георги Томов,19700.0,2.0,12985.0,14189.0,8.7,16784.0,0.078,15475,0.653,0.267,0.08,0.39,0.00266,0.0026082051437802,0.00032,4.952000000000001,36.058022,0.8809984162917909,0.8786296517587783,182.0,0.087,37.3541168,1.75,2025-01-16 14:00:00,Януари 
16.01.2025,3,Николинка Мутафова,13854.0,1.0,13516.0,15208.0,9.2,16720.0,0.075,15466,0.649,0.229,0.122,0.39,0.00266,0.002922410707358,0.00031,4.79446,41.5023045,0.884732529962051,0.8952472693747985,213.0,0.095,41.791452,1.75,2025-01-16 22:00:00,Януари 
17.01.2025,1,Димитър Цончев,5267.0,0.0,10603.0,12837.0,10.0,16375.0,0.081,15049,0.471,0.406,0.123,0.41,0.00256,0.0026140543624161,0.00031,4.66519,35.86150440000001,0.880144202371757,0.8826943400635746,179.0,0.091,34.16931,1.7,2025-01-17 06:00:00,Януари 
17.01.2025,2,Иванка Копаранска,20200.0,2.0,13059.0,14296.0,10.4,16164.0,0.08,14871,0.598,0.305,0.097,0.4,0.00238,0.0023734346849572,0.00029,4.31259,31.484328200000004,0.8793119362507321,0.8789932447445848,158.0,0.093,32.31550300000001,1.6,2025-01-17 14:00:00,Януари 
17.01.2025,3,Николинка Мутафова,15953.0,0.0,14581.0,15670.0,10.7,16510.0,0.077,15239,0.576,0.309,0.115,0.39,0.00259,0.0024965812454885,0.00029,4.41931,33.9582402,0.8892319931916967,0.8850484152213344,174.0,0.091,34.6541706,1.6,2025-01-17 22:00:00,Януари 
18.01.2025,1,Димитър Цончев,9831.0,0.0,12963.0,14849.0,11.0,16140.0,0.074,14946,0.617,0.224,0.159,0.39,0.0025,0.0025558477719791,0.0003,4.4838,34.2977517,0.8812121212121213,0.8838588600995325,173.0,0.091,34.6751685,1.6,2025-01-18 06:00:00,Януари 
18.01.2025,2,Иванка Копаранска,18600.0,0.0,14185.0,15600.0,10.6,15568.0,0.076,14385,0.629,0.259,0.112,0.39,0.00246,0.0025477664233576,0.0003,4.315499999999999,32.899776,0.8792745349510266,0.8835029980591143,168.0,0.09,32.670456,1.6,2025-01-18 14:00:00,Януари 
18.01.2025,3,Цвета Владова,15200.0,1.0,15800.0,16438.0,9.9,15605.0,0.073,14466,0.646,0.219,0.135,0.39,0.00253,0.0026036545831605,0.0003,4.339799999999999,34.7005296,0.8826437322763951,0.8860534637762287,176.0,0.091,33.2286768,1.65,2025-01-18 22:00:00,Януари 
19.01.2025,1,Георги Томов,12052.0,0.0,13743.0,15054.0,10.0,15593.0,0.078,14377,0.604,0.292,0.104,0.38,0.00239,0.0025697744452945,0.00031,4.45687,33.7215406,0.8715431340054186,0.880678132887083,173.0,0.098,32.4887772,1.75,2025-01-19 06:00:00,Януари 
19.01.2025,2,Иванка Копаранска,15977.0,2.0,13079.0,14756.0,10.3,15584.0,0.079,14353,0.565,0.334,0.101,0.39,0.00241,0.0025844816275343,0.0003,4.305899999999999,33.62446080000001,0.8767066215508651,0.8851525121854646,168.0,0.096,33.6548352,1.6,2025-01-19 14:00:00,Януари 
19.01.2025,3,Цвета Владова,17600.0,0.0,14555.0,15927.0,10.2,15395.0,0.077,14210,0.58,0.202,0.218,0.38,0.0025,0.0026864032653061,0.0003,4.263,34.986319200000004,0.8811951109099141,0.8895712563912007,174.0,0.091,34.5118212,1.68,2025-01-19 22:00:00,Януари 
20.01.2025,1,Георги Томов,3500.0,0.0,14372.0,15135.0,10.0,15289.0,0.073,14173,0.659,0.263,0.078,0.38,0.00262,0.0024318293656953,0.00031,4.39363,31.588593600000003,0.8829303418082263,0.8738244095402695,159.0,0.092,30.31812,1.6,2025-01-20 06:00:00,Януари 
20.01.2025,2,Николинка Мутафова,19510.0,3.0,12968.0,14303.0,10.2,15340.0,0.074,14205,0.682,0.238,0.08,0.39,0.0026,0.0023676986694825,0.00031,4.40355,30.3410016,0.8820211839148975,0.870353542015545,153.0,0.092,29.4935652,1.9,2025-01-20 14:00:00,Януари 
20.01.2025,3,Цвета Владова,20800.0,0.0,15962.0,17375.0,9.4,15381.0,0.067,14350,0.672,0.25,0.078,0.38,0.0025,0.0025368105853658,0.00031,4.4485,33.117525,0.8772085985135075,0.879054525289061,163.0,0.097,32.3227044,1.8,2025-01-20 22:00:00,Януари 
21.01.2025,1,Георги Томов,6200.0,0.0,15312.0,17224.0,8.5,15330.0,0.064,14349,0.649,0.252,0.099,0.38,0.00252,0.0023685626594187,0.00032,4.59168,29.6074464,0.8742715592769529,0.8661499865080584,147.0,0.096,30.4712184,1.8,2025-01-21 06:00:00,Януари 
21.01.2025,2,Николинка Мутафова,19910.0,5.0,16092.0,17523.0,7.9,16178.0,0.076,14948,0.695,0.196,0.109,0.39,0.00258,0.003331212402997,0.00032,4.78336,45.342115,0.8772478957863381,0.9052683223872918,227.0,0.09,46.498907,1.7,2025-01-21 14:00:00,Януари 
21.01.2025,3,Димитър Цончев,22500.0,2.0,16646.0,18280.0,7.5,16598.0,0.068,15469,0.617,0.315,0.068,0.38,0.00268,0.0027526495571788,0.00032,4.950080000000001,38.184048,0.8818750947728701,0.8850499132056084,189.0,0.085,39.394593,1.65,2025-01-21 22:00:00,Януари 
22.01.2025,1,Георги Томов,7100.0,1.0,14066.0,15079.0,8.1,16633.0,0.075,15386,0.622,0.288,0.09,0.4,0.00281,0.0030980454959053,0.00032,4.923520000000001,41.27673,0.88750299624078,0.898059535613754,220.0,0.087,43.28533,1.6,2025-01-22 06:00:00,Януари 
22.01.2025,2,Николинка Мутафова,22560.0,5.0,16897.0,19317.0,7.1,16615.0,0.071,15435,0.661,0.237,0.102,0.39,0.00287,0.0027600422157434,0.00032,4.9392000000000005,39.1084524,0.8898519205128824,0.885454848035816,204.0,0.091,37.3097232,1.55,2025-01-22 14:00:00,Януари 
22.01.2025,3,Димитър Цончев,18120.0,3.0,16152.0,17621.0,7.0,16506.0,0.08,15186,0.601,0.339,0.06,0.38,0.00283,0.0029929427103911,0.00033,5.01138,40.57032,0.8847376797627957,0.8911001373196841,205.0,0.088,42.290352000000006,1.6,2025-01-22 22:00:00,Януари 
23.01.2025,1,Цвета Владова,9054.0,1.0,16072.0,17919.0,6.6,16217.0,0.081,14903,0.544,0.313,0.143,0.39,0.0027,0.0030473945044621,0.00034,5.06702,39.6810799,0.8754643490796186,0.8898189831782544,203.0,0.087,41.886614,1.6,2025-01-23 06:00:00,Януари 
23.01.2025,2,Юлияна Цветкова,23000.0,6.0,15873.0,17849.0,6.1,16432.0,0.086,15019,0.551,0.332,0.117,0.39,0.00272,0.0030603588254877,0.00033,4.95627,41.661528,0.8800178372685985,0.8935532359120771,211.0,0.088,42.6429312,1.62,2025-01-23 14:00:00,Януари 
23.01.2025,3,Димитър Цончев,21646.0,2.0,15633.0,17439.0,5.5,16421.0,0.083,15058,0.613,0.229,0.158,0.38,0.00271,0.0026931066542701,0.00033,4.96914,35.846028000000004,0.8795565666748436,0.8788013606360797,180.0,0.089,36.797112000000006,1.6,2025-01-23 22:00:00,Януари 
24.01.2025,1,Цвета Владова,9772.0,0.0,7196.0,8877.0,8.1,16171.0,0.088,14748,0.593,0.29,0.117,0.4,0.00252,0.0028251617439652,0.00033,4.86684,36.8841044,0.8703785965121651,0.8845483154754249,187.0,0.086,37.1917568,1.6,2025-01-24 06:00:00,Януари 
24.01.2025,2,Юлияна Цветкова,19700.0,2.0,15946.0,16701.0,7.8,16334.0,0.083,14978,0.567,0.308,0.125,0.4,0.0026,0.0028373396648417,0.00034,5.09252,36.6378683,0.8706397054509183,0.8815667956279559,191.0,0.087,38.1375621,1.6,2025-01-24 14:00:00,Януари 
24.01.2025,3,Георги Томов,16828.0,1.0,16552.0,18007.0,6.6,16245.0,0.081,14929,0.578,0.257,0.165,0.4,0.00253,0.0025885033022975,0.00034,5.0758600000000005,33.1920237,0.8670641588762821,0.870090230955676,179.0,0.087,34.2379565,1.6,2025-01-24 22:00:00,Януари 
25.01.2025,1,Николинка Мутафова,14837.0,0.0,15651.0,17592.0,6.1,16159.0,0.074,14963,0.624,0.251,0.125,0.4,0.00264,0.0027841632292989,0.00035,5.23705,36.3862152,0.8689358106833834,0.8758109949202569,197.0,0.082,37.3808682,1.55,2025-01-25 06:00:00,Януари 
25.01.2025,2,Цвета Владова,20100.0,2.0,15949.0,17162.0,6.0,16364.0,0.078,15088,0.487,0.344,0.169,0.4,0.00253,0.0025789417086426,0.00036,5.43168,33.7643235,0.8591575648431835,0.8618748779841869,173.0,0.085,33.526881,1.58,2025-01-25 14:00:00,Януари 
25.01.2025,3,Георги Томов,16763.0,0.0,15411.0,16866.0,5.5,16226.0,0.081,14912,0.589,0.199,0.212,0.4,0.00243,0.0028474597639484,0.00037,5.51744,36.9266968,0.8491987173031524,0.8715595144391123,188.0,0.086,36.6345824,1.6,2025-01-25 22:00:00,Януари 
26.01.2025,1,Николинка Мутафова,12758.0,0.0,14615.0,17403.0,5.0,16071.0,0.088,14657,0.511,0.354,0.135,0.4,0.00247,0.0027934879170362,0.00039,5.71623,36.05108320000001,0.8436384364580748,0.8619927214639398,184.0,0.087,33.81678960000001,1.55,2025-01-26 06:00:00,Януари 
26.01.2025,2,Димитър Цончев,20600.0,1.0,14684.0,16047.0,5.8,15990.0,0.065,14951,0.459,0.381,0.16,0.39,0.00241,0.0026807900742425,0.00038,5.68138,35.097894,0.8437744854090942,0.85975909273195,173.0,0.082,33.350939999999994,1.5,2025-01-26 14:00:00,Януари 
26.01.2025,3,Георги Томов,14217.0,0.0,14579.0,16429.0,5.1,16051.0,0.072,14895,0.484,0.275,0.241,0.4,0.00245,0.0026687585095669,0.00039,5.80905,34.772745,0.8423550547336385,0.8554655538075614,178.0,0.085,31.515345000000003,1.5,2025-01-26 22:00:00,Януари 
27.01.2025,1,Николинка Мутафова,4765.0,0.0,10222.0,11660.0,6.7,15751.0,0.079,14507,0.348,0.476,0.176,0.41,0.0025,0.0025270933893982,0.0004,5.8028,30.829653,0.8415335463258786,0.8432506632489888,153.0,0.082,32.234193000000005,1.5,2025-01-27 06:00:00,Януари 
27.01.2025,2,Димитър Цончев,20160.0,2.0,13603.0,15817.0,6.5,15955.0,0.079,14695,0.421,0.317,0.262,0.41,0.00247,0.0025884489962572,0.00037,5.43715,30.664612,0.8516867631222669,0.8584645758379379,157.0,0.08,34.752264000000004,1.6,2025-01-27 14:00:00,Януари 
27.01.2025,3,Георги Томов,17225.0,1.0,14887.0,16620.0,6.5,16209.0,0.08,14912,0.56,0.26,0.18,0.4,0.00246,0.0029367615611587,0.00035,5.2192,37.327035200000005,0.8592455202118561,0.8823334289118208,206.0,0.083,37.2703646,1.55,2025-01-27 22:00:00,Януари 
28.01.2025,1,Цвета Владова,5100.0,0.0,13416.0,14811.0,6.3,15564.0,0.082,14288,0.47,0.392,0.138,0.42,0.00256,0.0023734458146696,0.00034,4.85792,28.5680682,0.8685824836771386,0.8581034722649672,147.0,0.082,30.2818824,1.5,2025-01-28 06:00:00,Януари 
28.01.2025,2,Димитър Цончев,19975.0,3.0,14343.0,15977.0,6.0,15235.0,0.087,13910,0.518,0.345,0.137,0.42,0.00232,0.002465879115744,0.00033,4.5903,28.406403,0.8591282454287444,0.8674957683594702,149.0,0.079,32.08414020000001,1.55,2025-01-28 14:00:00,Януари 
28.01.2025,3,Николинка Мутафова,22055.0,1.0,15853.0,18050.0,5.8,15431.0,0.081,14181,0.511,0.374,0.115,0.41,0.00242,0.0026050148085466,0.00033,4.67973,31.702188,0.8649627470309743,0.8746392070440266,161.0,0.085,32.8954395,1.57,2025-01-28 22:00:00,Януари 
29.01.2025,1,Цвета Владова,5500.0,0.0,11325.0,13200.0,6.2,15541.0,0.077,14344,0.496,0.4,0.104,0.42,0.0025,0.00033,0.00033,4.73352,31.0923522,0.8693622485375945,0.0,161.0,0.083,34.3108388,1.52,2025-01-29 06:00:00,Януари 
29.01.2025,2,Георги Томов,23645.0,3.0,18296.0,18972.0,4.7,15549.0,0.067,14507,0.557,0.288,0.155,0.43,0.00254,0.00034,0.00034,4.93238,30.378264,0.8675278199657407,0.0,155.0,0.079,34.289750999999995,1.55,2025-01-29 14:00:00,Януари 
29.01.2025,3,Димитър Цончев,21985.0,0.0,16895.0,18473.0,3.8,15698.0,0.072,14568,0.546,0.311,0.143,0.42,0.00253,0.00034,0.00034,4.95312,34.818153,0.8669586113622716,0.0,173.0,0.081,35.613088,1.55,2025-01-29 22:00:00,Януари 
30.01.2025,1,Юлияна Цветкова,4086.0,0.0,13321.0,14969.0,4.5,16419.0,0.077,15155,0.565,0.369,0.066,0.43,0.00258,0.00033,0.00033,5.00115,34.114234,0.8734721898714003,0.0,178.0,0.083,36.4157206,1.58,2025-01-30 06:00:00,Януари 
30.01.2025,2,Цвета Владова,19929.0,5.0,17030.0,17586.0,3.9,17013.0,0.078,15686,0.566,0.276,0.158,0.41,0.00263,0.00033,0.00033,5.17638,39.155454,0.8758325190428529,0.0,193.0,0.082,40.6437156,1.6,2025-01-30 14:00:00,Януари 
30.01.2025,3,Георги Томов,22160.0,1.0,16958.0,18608.0,3.3,17080.0,0.078,15748,0.686,0.231,0.083,0.41,0.00252,0.00032,0.00032,5.03936,35.3072448,0.8742829497546477,0.0,174.0,0.081,38.1055998,1.55,2025-01-30 22:00:00,Януари 
31.01.2025,1,Димитър Цончев,7300.0,0.0,9469.0,11232.0,5.3,17048.0,0.078,15718,0.588,0.31,0.102,0.41,0.00251,0.00031,0.00031,4.87258,34.782393899999995,0.8777404716653365,0.0,173.0,0.079,38.4470529,1.6,2025-01-31 06:00:00,Януари 
31.01.2025,2,Цвета Владова,20595.0,3.0,17070.0,17884.0,5.1,16821.0,0.07,15644,0.664,0.221,0.115,0.42,0.00264,0.0002999999999999,0.0003,4.693199999999999,34.530496,0.887598699489085,0.0,176.0,0.09,37.989952,1.55,2025-01-31 14:00:00,Януари 
31.01.2025,3,Георги Томов,16935.0,3.0,17403.0,18298.0,3.9,16847.0,0.08,15499,0.688,0.258,0.054,0.4,0.00258,0.00031,0.00031,4.80469,34.088691,0.8811794293551127,0.0,182.0,0.085,39.084591,1.55,2025-01-31 22:00:00,Януари 
01.02.2025,1,Димитър Цончев,16541.0,0.0,15138.0,17610.0,4.0,16767.0,0.083,15375,0.538,0.37,0.092,0.39,0.0025,0.00032,0.00032,4.920000000000001,32.6451552,0.8733144902958356,0.0,168.0,0.086,34.3495824,1.6,2025-02-01 06:00:00,Февруари
01.02.2025,2,Иванка Копаранска,20564.0,3.0,16070.0,17148.0,3.3,16852.0,0.081,15487,0.558,0.354,0.088,0.41,0.00252,0.00032,0.00032,4.95584,34.7660472,0.8743649413921771,0.0,183.0,0.084,35.5036104,1.6,2025-02-01 14:00:00,Февруари
01.02.2025,3,Георги Томов,17200.0,3.0,17570.0,18717.0,3.0,16820.0,0.083,15424,0.751,0.202,0.047,0.4,0.00255,0.00032,0.00032,4.9356800000000005,32.8325472,0.8758644516960622,0.0,174.0,0.088,34.9272288,1.55,2025-02-01 22:00:00,Февруари
02.02.2025,1,Димитър Цончев,16331.0,0.0,15019.0,16781.0,3.8,16801.0,0.076,15524,0.655,0.26,0.085,0.39,0.00242,0.00033,0.00033,5.12292,17.6119075,0.8650391297927843,0.0,95.0,0.089,19.2043355,1.5,2025-02-02 06:00:00,Февруари
02.02.2025,2,Иванка Копаранска,21629.0,1.0,14149.0,15917.0,3.1,16347.0,0.082,15007,0.631,0.275,0.094,0.4,0.0024,0.00032,0.00032,4.80224,32.59375800000001,0.8680486346422164,0.0,178.0,0.089,33.1937426,1.6,2025-02-02 14:00:00,Февруари
02.02.2025,3,Цвета Владова,12700.0,1.0,15465.0,17334.0,2.8,16541.0,0.079,15234,0.675,0.291,0.034,0.41,0.00257,0.00032,0.00032,4.87488,33.0584002,0.8768796359580444,0.0,179.0,0.083,35.1758449,1.6,2025-02-02 22:00:00,Февруари
03.02.2025,1,Георги Томов,5930.0,0.0,8195.0,9213.0,5.0,16450.0,0.079,15150,0.739,0.174,0.087,0.4,0.00244,0.00032,0.00032,4.848000000000001,31.237432,0.8702406794422234,0.0,170.0,0.084,35.037,1.55,2025-02-03 06:00:00,Февруари
03.02.2025,2,Иванка Копаранска,19670.0,1.0,14185.0,15917.0,5.1,16416.0,0.078,15136,0.685,0.251,0.064,0.4,0.00244,0.0003,0.0003,4.5408,31.1130396,0.8783787142040607,0.0,171.0,0.082,33.310731600000004,1.6,2025-02-03 14:00:00,Февруари
03.02.2025,3,Цвета Владова,13600.0,0.0,13578.0,15403.0,4.3,15201.0,0.083,13939,0.666,0.253,0.081,0.42,0.00245,0.0003,0.0003,4.181699999999999,32.516388,0.8788415366146458,0.0,173.0,0.08,34.489972,1.55,2025-02-03 22:00:00,Февруари
04.02.2025,1,Георги Томов,5056.0,0.0,9605.0,10565.0,5.0,11259.0,0.076,10403,0.604,0.292,0.104,0.4,0.00222,0.00029,0.00029,3.01687,22.1503184,0.8706655346930913,0.0,124.0,0.083,24.8110856,1.55,2025-02-04 06:00:00,Февруари
04.02.2025,2,Юлияна Цветкова,20228.0,3.0,13361.0,15061.0,5.0,14900.0,0.078,13738,0.636,0.212,0.152,0.41,0.00222,0.0003,0.0003,4.1214,23.403674,0.8662904662904662,0.0,140.0,0.083,26.407766,1.5,2025-02-04 14:00:00,Февруари
04.02.2025,3,Цвета Владова,19500.0,1.0,14199.0,16603.0,2.9,12558.0,0.08,11553,0.573,0.195,0.232,0.4,0.00208,0.0003,0.0003,3.4658999999999995,25.9809984,0.8570717714553331,0.0,144.0,0.086,27.205027200000004,1.55,2025-02-04 22:00:00,Февруари
05.02.2025,1,Иванка Копаранска,3277.0,0.0,9735.0,11110.0,4.9,15688.0,0.08,14433,0.553,0.234,0.213,0.4,0.00232,0.00034,0.00034,4.907220000000001,24.640957,0.8549237788306092,0.0,137.0,0.087,27.1801013,1.6,2025-02-05 06:00:00,Февруари
05.02.2025,2,Георги Томов,23634.0,2.0,17269.0,20331.0,3.5,15640.0,0.057,14749,0.61,0.226,0.164,0.4,0.00244,0.00034,0.00034,5.01466,30.615720300000003,0.862150542316788,0.0,171.0,0.087,33.67573110000001,1.7,2025-02-05 14:00:00,Февруари
05.02.2025,3,Димитър Цончев,19190.0,1.0,16905.0,19947.0,2.5,15449.0,0.072,14337,0.381,0.382,0.237,0.4,0.00232,0.0003399999999999,0.00034,4.87458,29.8066446,0.854923028930747,0.0,166.0,0.089,32.5589578,1.7,2025-02-05 22:00:00,Февруари
06.02.2025,1,Иванка Копаранска,4705.0,0.0,8765.0,10783.0,4.6,14752.0,0.074,13660,0.544,0.284,0.172,0.41,0.00224,0.00035,0.00035,4.781,24.820650500000003,0.8453245801119701,0.0,145.0,0.089,28.162654,1.75,2025-02-06 06:00:00,Февруари
06.02.2025,2,Юлияна Цветкова,19905.0,2.0,15585.0,18839.0,3.1,14599.0,0.077,13475,0.439,0.276,0.285,0.41,0.00227,0.0024899621372912,0.00034,4.5815,29.7946233,0.8516761209341621,0.864972372875252,163.0,0.081,30.0942173,1.68,2025-02-06 14:00:00,Февруари
06.02.2025,3,Димитър Цончев,19318.0,0.0,17632.0,20343.0,1.4,14349.0,0.085,13129,0.433,0.37,0.197,0.41,0.00229,0.0027025619011348,0.00034,4.46386,29.562246,0.8529857468620545,0.8756192627158834,162.0,0.083,30.9289428,1.65,2025-02-06 22:00:00,Февруари
07.02.2025,1,Иванка Копаранска,5307.0,0.0,6526.0,8525.0,4.1,15112.0,0.083,13858,0.471,0.368,0.161,0.41,0.00231,0.0024324189204791,0.00034,4.711720000000001,28.168657400000004,0.8542368833888269,0.8616157787714116,151.0,0.086,28.9277344,1.6,2025-02-07 06:00:00,Февруари
07.02.2025,2,Юлияна Цветкова,20085.0,2.0,16743.0,18340.0,2.7,16610.0,0.073,15397,0.609,0.26,0.131,0.41,0.00251,0.0026633149314801,0.00034,5.23498,32.102358,0.8659559778781536,0.873619848433779,170.0,0.093,35.15532,1.65,2025-02-07 14:00:00,Февруари
07.02.2025,3,Георги Томов,15400.0,3.0,15488.0,18425.0,1.4,13633.0,0.074,12624,0.518,0.39,0.092,0.4,0.0025,0.0030808514575411,0.00034,4.29216,30.698878,0.8654495213658345,0.8909648843602354,166.0,0.089,33.9199918,1.6,2025-02-07 22:00:00,Февруари
08.02.2025,1,Иванка Копаранска,11566.0,0.0,11518.0,13006.0,3.0,15763.0,0.078,14533,0.543,0.356,0.101,0.4,0.00253,0.0019463347416225,0.00035,5.08655,20.1490752,0.8631645990197945,0.821418314143641,111.0,0.096,22.3165056,1.6,2025-02-08 06:00:00,Февруари
08.02.2025,2,Димитър Цончев,20100.0,5.0,16162.0,18162.0,2.6,16958.0,0.088,15466,0.573,0.293,0.134,0.41,0.00264,0.0026310521660416,0.0004,6.1864,34.042736,0.8501355972173092,0.849597147761423,182.0,0.092,35.5630912,1.65,2025-02-08 14:00:00,Февруари
08.02.2025,3,Георги Томов,16574.0,3.0,15891.0,17838.0,2.1,16980.0,0.081,15605,0.648,0.258,0.094,0.41,0.00275,0.0025538743543735,0.00039,6.08595,30.6261189,0.8598040900498366,0.8487432776428558,163.0,0.091,33.7079925,1.55,2025-02-08 22:00:00,Февруари
09.02.2025,1,Цвета Владова,14572.0,0.0,13658.0,15536.0,2.5,16981.0,0.088,15487,0.692,0.225,0.083,0.4,0.00281,0.0030004872215406,0.00038,5.88506,36.305864,0.8663985419172319,0.8748261510704234,196.0,0.083,39.6129328,1.6,2025-02-09 06:00:00,Февруари
09.02.2025,2,Димитър Цончев,19000.0,5.0,15397.0,17935.0,2.3,16984.0,0.09,15455,0.53,0.342,0.128,0.4,0.00283,0.0034070732837269,0.00038,5.8729000000000005,44.28631,0.8673127133414403,0.8900102251320816,233.0,0.084,46.1217908,1.65,2025-02-09 14:00:00,Февруари
09.02.2025,3,Георги Томов,16288.0,1.0,15025.0,17280.0,2.4,16990.0,0.082,15597,0.495,0.419,0.086,0.4,0.00286,0.0027242974033467,0.00038,5.9268600000000005,32.6140947,0.8687131015924415,0.8619129871250013,171.0,0.087,36.0175761,1.55,2025-02-09 22:00:00,Февруари
10.02.2025,1,Цвета Владова,4839.0,1.0,9540.0,11209.0,3.9,16506.0,0.078,15219,0.647,0.281,0.072,0.4,0.00277,0.0032821023720349,0.00037,5.63103,37.9442008,0.8680464629679677,0.888687744711968,209.0,0.084,43.45778800000001,1.6,2025-02-10 06:00:00,Февруари
10.02.2025,2,Димитър Цончев,18400.0,5.0,13850.0,16209.0,4.3,16710.0,0.091,15189,0.522,0.358,0.12,0.4,0.00282,0.0039808685759431,0.00036,5.46804,54.5118012,0.8738152191507346,0.9110916051883844,279.0,0.084,55.074042000000006,1.7,2025-02-10 14:00:00,Февруари
10.02.2025,3,Иванка Копаранска,17101.0,1.0,14436.0,16653.0,3.7,16552.0,0.083,15178,0.718,0.175,0.107,0.41,0.00281,0.0032506638555804,0.00036,5.46408,37.185888000000006,0.8733512022303785,0.8905195322087128,190.0,0.088,42.28032,1.6,2025-02-10 22:00:00,Февруари
11.02.2025,1,Цвета Владова,3969.0,1.0,8727.0,10415.0,4.2,15085.0,0.087,13773,0.605,0.292,0.103,0.39,0.00268,0.0028071066869962,0.00037,5.09601,31.1178024,0.8634638159700709,0.8696141316188027,162.0,0.084,33.8185368,1.5,2025-02-11 06:00:00,Февруари
11.02.2025,2,Димитър Цончев,17200.0,7.0,13891.0,16320.0,4.6,15193.0,0.086,13886,0.604,0.34,0.056,0.4,0.0027,0.0028606839622641,0.00036,4.99896,31.683267,0.8681592039800995,0.8755293488000649,165.0,0.083,35.556675,1.5,2025-02-11 14:00:00,Февруари
11.02.2025,3,Иванка Копаранска,14656.0,3.0,14312.0,16768.0,4.2,15177.0,0.074,14054,0.575,0.327,0.098,0.4,0.00261,0.0027006526967411,0.00035,4.9189,30.460878,0.8673669456101853,0.8717607919518323,161.0,0.086,33.403958,1.55,2025-02-11 22:00:00,Февруари
12.02.2025,1,Цвета Владова,4490.0,5.0,9538.0,11535.0,5.2,15114.0,0.088,13784,0.582,0.328,0.09,0.4,0.00268,0.0028265805571677,0.00037,5.10008,29.904252000000003,0.8635418548297034,0.8705256136351434,164.0,0.086,33.8615064,1.5,2025-02-12 06:00:00,Февруари
12.02.2025,2,Георги Томов,21735.0,7.0,13525.0,15658.0,6.0,16075.0,0.084,14725,0.56,0.393,0.047,0.39,0.00282,0.0028299714499151,0.00036,5.301,33.4039552,0.8738587128708797,0.8741852124984855,176.0,0.084,37.5955712,1.52,2025-02-12 14:00:00,Февруари
12.02.2025,3,Иванка Копаранска,21105.0,1.0,14077.0,16715.0,5.1,17065.0,0.084,15632,0.51,0.398,0.092,0.4,0.00266,0.0029423025588536,0.00034,5.3148800000000005,37.108992,0.8735881286811447,0.8857462476943531,192.0,0.084,41.4530304,1.6,2025-02-12 22:00:00,Февруари
13.02.2025,1,Димитър Цончев,5700.0,0.0,14246.0,16882.0,5.4,16926.0,0.081,15555,0.685,0.255,0.06,0.41,0.00276,0.0029043659016393,0.00033,5.13315,36.019015200000005,0.881836545904208,0.887647118806979,189.0,0.082,40.5821178,1.55,2025-02-13 06:00:00,Февруари
13.02.2025,2,Георги Томов,19045.0,7.0,15251.0,17342.0,5.4,16998.0,0.076,15706,0.66,0.272,0.068,0.41,0.00279,0.002793561696167,0.00032,5.02592,35.4884112,0.8866551099274166,0.8866845402130615,184.0,0.082,39.8801232,1.55,2025-02-13 14:00:00,Февруари
13.02.2025,3,Иванка Копаранска,22775.0,1.0,15739.0,18148.0,5.2,17004.0,0.08,15644,0.619,0.316,0.065,0.4,0.00274,0.003020184799284,0.00033,5.16252,37.19827800000001,0.8809610676277531,0.8919872079312335,195.0,0.082,42.854994000000005,1.6,2025-02-13 22:00:00,Февруари
14.02.2025,1,Димитър Цончев,6400.0,0.0,11791.0,14218.0,5.8,16805.0,0.079,15477,0.652,0.271,0.077,0.41,0.0027,0.0027600938166311,0.00032,4.952640000000001,33.886908,0.8828515712137239,0.8852946982787954,180.0,0.087,38.356956,1.55,2025-02-14 06:00:00,Февруари
14.02.2025,2,Георги Томов,19425.0,7.0,17476.0,19444.0,5.3,17011.0,0.079,15667,0.711,0.203,0.086,0.41,0.00265,0.0027662425097338,0.00032,5.01344,35.0334348,0.8806172280674639,0.8855807887113033,186.0,0.083,38.9563608,1.55,2025-02-14 14:00:00,Февруари
14.02.2025,3,Цвета Владова,21755.0,2.0,16631.0,19253.0,4.8,17319.0,0.071,16089,0.718,0.223,0.059,0.41,0.00267,0.0026831372676984,0.00032,5.14848,35.13224,0.8815059757737341,0.8819904564556776,185.0,0.087,38.6961355,1.55,2025-02-14 22:00:00,Февруари
15.02.2025,1,Димитър Цончев,19400.0,0.0,16988.0,19854.0,3.9,17181.0,0.08,15807,0.591,0.328,0.081,0.38,0.0025,0.0029022827354969,0.00032,5.0582400000000005,36.261122,0.8733666372808306,0.890980510106488,194.0,0.086,40.8181432,1.55,2025-02-15 06:00:00,Февруари
15.02.2025,2,Георги Томов,18445.0,4.0,17360.0,20691.0,2.8,16363.0,0.079,15070,0.747,0.167,0.086,0.4,0.00278,0.0027434945985401,0.00033,4.9731,33.9511832,0.8827677312244497,0.8810876063502524,188.0,0.087,36.6116652,1.55,2025-02-15 14:00:00,Февруари
15.02.2025,3,Цвета Владова,16380.0,4.0,17578.0,19599.0,1.6,16267.0,0.078,14998,0.658,0.253,0.089,0.41,0.00257,0.0027985682490998,0.00033,4.94934,34.3541744,0.8729857037230283,0.8833880608834295,182.0,0.089,37.7862758,1.55,2025-02-15 22:00:00,Февруари
16.02.2025,1,Димитър Цончев,18800.0,1.0,15179.0,18399.0,1.8,16256.0,0.078,14988,0.684,0.265,0.051,0.37,0.00245,0.0026140772618094,0.00031,4.64628,31.252452,0.8747693806025939,0.8825983178326137,165.0,0.092,34.997952,1.55,2025-02-16 06:00:00,Февруари
16.02.2025,2,Иванка Копаранска,19915.0,2.0,13991.0,16858.0,1.7,16235.0,0.081,14920,0.721,0.22,0.059,0.4,0.00228,0.002570769839142,0.00031,4.6252,30.9799215,0.8653366615430651,0.8806301101197173,165.0,0.089,34.0162845,1.55,2025-02-16 14:00:00,Февруари
16.02.2025,3,Цвета Владова,17135.0,1.0,14183.0,16954.0,2.1,17171.0,0.072,15935,0.69,0.265,0.045,0.41,0.00231,0.0025040051459052,0.00031,4.93985,31.763004,0.8671409140728628,0.8774302368247895,174.0,0.09,35.07231,1.65,2025-02-16 22:00:00,Февруари
17.02.2025,1,Юлияна Цветкова,4226.0,0.0,10104.0,11747.0,4.0,17254.0,0.072,16012,0.712,0.193,0.095,0.4,0.00259,0.002415694229328,0.0003,4.803599999999999,31.478160000000003,0.8854347910141902,0.8769762249928567,164.0,0.086,33.951444,1.5,2025-02-17 06:00:00,Февруари
17.02.2025,2,Иванка Копаранска,20869.0,3.0,14124.0,16211.0,4.3,17136.0,0.081,15748,0.587,0.349,0.064,0.41,0.00257,0.0026893567437134,0.0003,4.724399999999999,33.929987000000004,0.884542427416941,0.8896044919297499,179.0,0.09,37.725324,1.6,2025-02-17 14:00:00,Февруари
17.02.2025,3,Цвета Владова,19975.0,1.0,14976.0,17354.0,4.3,17174.0,0.08,15800,0.506,0.396,0.098,0.42,0.00233,0.0025123890632911,0.0003,4.739999999999999,32.0441088,0.872558729665521,0.8818091505225027,176.0,0.086,35.4865984,1.55,2025-02-17 22:00:00,Февруари
18.02.2025,1,Георги Томов,4108.0,0.0,13509.0,16002.0,3.9,15640.0,0.076,14451,0.696,0.232,0.072,0.41,0.00232,0.0024055002975572,0.0003,4.335299999999999,28.3724112,0.8719607349609867,0.8764772241737514,152.0,0.093,31.115904800000003,1.5,2025-02-18 06:00:00,Февруари
18.02.2025,2,Иванка Копаранска,20447.0,2.0,12034.0,14263.0,4.6,15151.0,0.083,13893,0.64,0.246,0.114,0.41,0.00241,0.0025788448859137,0.0003,4.1679,29.85983,0.8767772040710423,0.8848667709358797,157.0,0.09,31.659992,1.6,2025-02-18 14:00:00,Февруари
18.02.2025,3,Димитър Цончев,19612.0,1.0,14871.0,17343.0,3.8,15120.0,0.081,13895,0.573,0.216,0.211,0.41,0.00252,0.0026665065131342,0.0003,4.1685,29.961008000000003,0.8822428385416666,0.8886776202208518,160.0,0.087,33.262416,1.5,2025-02-18 22:00:00,Февруари
19.02.2025,1,Георги Томов,5181.0,0.0,8596.0,10196.0,5.5,15311.0,0.079,14101,0.599,0.211,0.19,0.4,0.00249,0.0025149749804978,0.00031,4.37131,29.8079103,0.8768483328621794,0.8780307843766001,161.0,0.083,31.5057358,1.55,2025-02-19 06:00:00,Февруари
19.02.2025,2,Иванка Копаранска,22577.0,1.0,14176.0,17513.0,3.2,13326.0,0.082,12233,0.626,0.286,0.088,0.4,0.00248,0.0028568509278181,0.00032,3.91456,29.7045644,0.8723551855705861,0.8893424542751611,161.0,0.083,31.6238454,1.6,2025-02-19 14:00:00,Февруари
19.02.2025,3,Димитър Цончев,15500.0,0.0,15101.0,17908.0,1.9,11437.0,0.079,10533,0.528,0.298,0.174,0.39,0.00238,0.0027747272761796,0.00031,3.26523,25.1657494,0.8710606302991521,0.8895768786795809,134.0,0.087,25.936504,1.55,2025-02-19 22:00:00,Февруари
20.02.2025,1,Георги Томов,4541.0,0.0,9619.0,11922.0,4.0,16881.0,0.075,15615,0.595,0.228,0.177,0.41,0.0026,0.0025066918731988,0.00032,4.9968,35.3250072,0.878303514667151,0.8737624612072675,189.0,0.082,34.7351004,1.55,2025-02-20 06:00:00,Февруари
20.02.2025,2,Цвета Владова,19862.0,4.0,14308.0,17248.0,4.6,17086.0,0.084,15651,0.543,0.361,0.096,0.42,0.00268,0.0026428403169126,0.00031,4.85181,35.4194194,0.8856106529423139,0.8839435621882907,181.0,0.086,37.2888236,1.55,2025-02-20 14:00:00,Февруари
20.02.2025,3,Димитър Цончев,18100.0,0.0,14799.0,17816.0,4.1,17190.0,0.073,15935,0.635,0.314,0.051,0.41,0.00259,0.0028398893253843,0.00031,4.93985,38.3110776,0.8816317546745587,0.8921129186341274,202.0,0.082,41.166792,1.58,2025-02-20 22:00:00,Февруари
21.02.2025,1,Иванка Копаранска,5538.0,0.0,8566.0,10684.0,6.5,16851.0,0.071,15655,0.6,0.37,0.03,0.42,0.00261,0.0027095247524752,0.00031,4.85305,36.3351744,0.8825116674411001,0.8868384279802052,186.0,0.082,38.1451032,1.6,2025-02-21 06:00:00,Февруари
21.02.2025,2,Цвета Владова,19208.0,4.0,14201.0,16434.0,5.4,16663.0,0.08,15330,0.59,0.264,0.146,0.4,0.00255,0.0026615380626223,0.00031,4.7523,35.1318825,0.8797027378111244,0.8847721520640146,179.0,0.085,37.2610875,1.58,2025-02-21 14:00:00,Февруари
21.02.2025,3,Димитър Цончев,17600.0,1.0,14572.0,17426.0,5.6,16509.0,0.078,15221,0.617,0.24,0.143,0.39,0.00288,0.0027671533801984,0.00031,4.71851,35.2734536,0.8936460381604141,0.8891773113459728,179.0,0.086,38.1856404,1.58,2025-02-21 22:00:00,Февруари
22.02.2025,1,Иванка Копаранска,13675.0,0.0,13838.0,16579.0,5.5,16640.0,0.082,15276,0.613,0.255,0.132,0.4,0.00262,0.0028052052631578,0.00031,4.73556,36.565191600000006,0.8829699158283321,0.890740041974742,188.0,0.083,38.4270684,1.6,2025-02-22 06:00:00,Февруари
22.02.2025,2,Цвета Владова,20137.0,2.0,14633.0,18008.0,4.7,16655.0,0.074,15423,0.613,0.233,0.154,0.41,0.00261,0.0028447155222719,0.00031,4.78113,37.7368875,0.8825195811583295,0.8922884906007557,195.0,0.085,40.0207275,1.65,2025-02-22 14:00:00,Февруари
